Repository: ulfgri/nk

Refractive Index Spectra Collections for TFTB thin film toolbox
===============================================================

Multilayer analysis software can only be as good as the optical
constants that it uses. The data collections in this archive combine
all publicly available refractive index data I could find on the Web,
with the exception of those data still buried in scientific
publications. The index spectra collections also contain functions for
MATLAB and Octave that allow the data files to be read by the TFTB thin
film toolbox.


sopra 
----- 
A collection of optical constant data that is distributed free by the
French company SOPRA S.A., a maker of ellipsometry equipment.

File: coatings/SiO2_eb-iad.nk
; Refractive index of silicon dioxide (SiO2) thin film
; Measured at NIST with Woollam VASE by Q. Wang, September 2014
; 
; Coating conditions:
; * e-beam evaporation from crucible
; * SiO2 granules 
; * unheated substrate (Si wafer)
; * ion beam assisted deposition; O2 flow: 20 cm^3/s
;   drive current: 2 A; neutralization current: 20 A
; * coating rate: 0.1 nm/s
;
; lambda/um   n    k
0.3213  1.5122  0.000285
0.3229  1.5102  0.000069
0.3245  1.5084  0.000005
0.3261  1.5068  0.0
0.3277  1.5054  0.0
0.3293  1.5041  0.0
0.3309  1.5029  0.0
0.3325  1.5017  0.0
0.3341  1.5007  0.0
0.3356  1.4997  0.0
0.3372  1.4987  0.0
0.3388  1.4978  0.0
0.3404  1.4970  0.0
0.3420  1.4962  0.0
0.3436  1.4954  0.0
0.3452  1.4947  0.0
0.3468  1.4940  0.0
0.3484  1.4933  0.0
0.3500  1.4927  0.0
0.3516  1.4920  0.0
0.3532  1.4915  0.0
0.3547  1.4909  0.0
0.3563  1.4903  0.0
0.3579  1.4898  0.0
0.3595  1.4893  0.0
0.3611  1.4888  0.0
0.3627  1.4883  0.0
0.3643  1.4879  0.0
0.3659  1.4874  0.0
0.3675  1.4870  0.0
0.3691  1.4866  0.0
0.3707  1.4862  0.0
0.3723  1.4858  0.0
0.3738  1.4854  0.0
0.3754  1.4850  0.0
0.3770  1.4847  0.0
0.3786  1.4843  0.0
0.3802  1.4840  0.0
0.3818  1.4836  0.0
0.3834  1.4833  0.0
0.3850  1.4830  0.0
0.3866  1.4827  0.0
0.3882  1.4824  0.0
0.3898  1.4821  0.0
0.3914  1.4818  0.0
0.3930  1.4815  0.0
0.3945  1.4813  0.0
0.3961  1.4810  0.0
0.3977  1.4808  0.0
0.3993  1.4805  0.0
0.4009  1.4803  0.0
0.4025  1.4800  0.0
0.4041  1.4798  0.0
0.4057  1.4796  0.0
0.4073  1.4793  0.0
0.4089  1.4791  0.0
0.4105  1.4789  0.0
0.4121  1.4787  0.0
0.4137  1.4785  0.0
0.4152  1.4783  0.0
0.4168  1.4781  0.0
0.4184  1.4779  0.0
0.4200  1.4777  0.0
0.4216  1.4775  0.0
0.4232  1.4773  0.0
0.4248  1.4771  0.0
0.4264  1.4770  0.0
0.4280  1.4768  0.0
0.4296  1.4766  0.0
0.4312  1.4765  0.0
0.4328  1.4763  0.0
0.4344  1.4761  0.0
0.4359  1.4760  0.0
0.4375  1.4758  0.0
0.4391  1.4757  0.0
0.4407  1.4755  0.0
0.4423  1.4754  0.0
0.4439  1.4752  0.0
0.4455  1.4751  0.0
0.4471  1.4749  0.0
0.4487  1.4748  0.0
0.4503  1.4747  0.0
0.4519  1.4745  0.0
0.4535  1.4744  0.0
0.4551  1.4743  0.0
0.4566  1.4741  0.0
0.4582  1.4740  0.0
0.4598  1.4739  0.0
0.4614  1.4738  0.0
0.4630  1.4736  0.0
0.4646  1.4735  0.0
0.4662  1.4734  0.0
0.4678  1.4733  0.0
0.4694  1.4732  0.0
0.4710  1.4731  0.0
0.4726  1.4730  0.0
0.4742  1.4728  0.0
0.4758  1.4727  0.0
0.4773  1.4726  0.0
0.4789  1.4725  0.0
0.4805  1.4724  0.0
0.4821  1.4723  0.0
0.4837  1.4722  0.0
0.4853  1.4721  0.0
0.4869  1.4720  0.0
0.4885  1.4719  0.0
0.4901  1.4718  0.0
0.4917  1.4717  0.0
0.4933  1.4716  0.0
0.4949  1.4716  0.0
0.4964  1.4715  0.0
0.4980  1.4714  0.0
0.4996  1.4713  0.0
0.5012  1.4712  0.0
0.5028  1.4711  0.0
0.5044  1.4710  0.0
0.5060  1.4709  0.0
0.5076  1.4709  0.0
0.5092  1.4708  0.0
0.5108  1.4707  0.0
0.5124  1.4706  0.0
0.5140  1.4705  0.0
0.5155  1.4705  0.0
0.5171  1.4704  0.0
0.5187  1.4703  0.0
0.5203  1.4702  0.0
0.5219  1.4701  0.0
0.5235  1.4701  0.0
0.5251  1.4700  0.0
0.5267  1.4699  0.0
0.5283  1.4698  0.0
0.5299  1.4698  0.0
0.5315  1.4697  0.0
0.5330  1.4696  0.0
0.5346  1.4696  0.0
0.5362  1.4695  0.0
0.5378  1.4694  0.0
0.5394  1.4694  0.0
0.5410  1.4693  0.0
0.5426  1.4692  0.0
0.5442  1.4692  0.0
0.5458  1.4691  0.0
0.5474  1.4690  0.0
0.5490  1.4690  0.0
0.5505  1.4689  0.0
0.5521  1.4688  0.0
0.5537  1.4688  0.0
0.5553  1.4687  0.0
0.5569  1.4687  0.0
0.5585  1.4686  0.0
0.5601  1.4685  0.0
0.5617  1.4685  0.0
0.5633  1.4684  0.0
0.5649  1.4684  0.0
0.5664  1.4683  0.0
0.5680  1.4682  0.0
0.5696  1.4682  0.0
0.5712  1.4681  0.0
0.5728  1.4681  0.0
0.5744  1.4680  0.0
0.5760  1.4680  0.0
0.5776  1.4679  0.0
0.5792  1.4678  0.0
0.5808  1.4678  0.0
0.5823  1.4677  0.0
0.5839  1.4677  0.0
0.5855  1.4676  0.0
0.5871  1.4676  0.0
0.5887  1.4675  0.0
0.5903  1.4675  0.0
0.5919  1.4674  0.0
0.5935  1.4674  0.0
0.5951  1.4673  0.0
0.5966  1.4673  0.0
0.5982  1.4672  0.0
0.5998  1.4672  0.0
0.6014  1.4671  0.0
0.6030  1.4671  0.0
0.6046  1.4670  0.0
0.6062  1.4670  0.0
0.6078  1.4669  0.0
0.6094  1.4669  0.0
0.6109  1.4668  0.0
0.6125  1.4668  0.0
0.6141  1.4667  0.0
0.6157  1.4667  0.0
0.6173  1.4666  0.0
0.6189  1.4666  0.0
0.6205  1.4665  0.0
0.6221  1.4665  0.0
0.6237  1.4665  0.0
0.6252  1.4664  0.0
0.6268  1.4664  0.0
0.6284  1.4663  0.0
0.6300  1.4663  0.0
0.6316  1.4662  0.0
0.6332  1.4662  0.0
0.6348  1.4661  0.0
0.6364  1.4661  0.0
0.6379  1.4661  0.0
0.6395  1.4660  0.0
0.6411  1.4660  0.0
0.6427  1.4659  0.0
0.6443  1.4659  0.0
0.6459  1.4658  0.0
0.6475  1.4658  0.0
0.6491  1.4658  0.0
0.6506  1.4657  0.0
0.6522  1.4657  0.0
0.6538  1.4656  0.0
0.6554  1.4656  0.0
0.6570  1.4656  0.0
0.6586  1.4655  0.0
0.6602  1.4655  0.0
0.6617  1.4654  0.0
0.6633  1.4654  0.0
0.6649  1.4654  0.0
0.6665  1.4653  0.0
0.6681  1.4653  0.0
0.6697  1.4652  0.0
0.6713  1.4652  0.0
0.6728  1.4652  0.0
0.6744  1.4651  0.0
0.6760  1.4651  0.0
0.6776  1.4650  0.0
0.6792  1.4650  0.0
0.6808  1.4650  0.0
0.6824  1.4649  0.0
0.6839  1.4649  0.0
0.6855  1.4649  0.0
0.6871  1.4648  0.0
0.6887  1.4648  0.0
0.6903  1.4647  0.0
0.6919  1.4647  0.0
0.6934  1.4647  0.0
0.6950  1.4646  0.0
0.6966  1.4646  0.0
0.6982  1.4646  0.0
0.6998  1.4645  0.0
0.7014  1.4645  0.0
0.7030  1.4645  0.0
0.7045  1.4644  0.0
0.7061  1.4644  0.0
0.7077  1.4643  0.0
0.7093  1.4643  0.0
0.7109  1.4643  0.0
0.7125  1.4642  0.0
0.7140  1.4642  0.0
0.7156  1.4642  0.0
0.7172  1.4641  0.0
0.7188  1.4641  0.0
0.7204  1.4641  0.0
0.7220  1.4640  0.0
0.7235  1.4640  0.0
0.7251  1.4640  0.0
0.7267  1.4639  0.0
0.7283  1.4639  0.0
0.7299  1.4639  0.0
0.7314  1.4638  0.0
0.7330  1.4638  0.0
0.7346  1.4638  0.0
0.7362  1.4637  0.0
0.7378  1.4637  0.0
0.7394  1.4637  0.0
0.7409  1.4636  0.0
0.7425  1.4636  0.0
0.7441  1.4636  0.0
0.7457  1.4635  0.0
0.7473  1.4635  0.0
0.7488  1.4635  0.0
0.7504  1.4634  0.0
0.7520  1.4634  0.0
0.7536  1.4634  0.0
0.7552  1.4633  0.0
0.7567  1.4633  0.0
0.7583  1.4633  0.0
0.7599  1.4632  0.0
0.7615  1.4632  0.0
0.7631  1.4632  0.0
0.7646  1.4631  0.0
0.7662  1.4631  0.0
0.7678  1.4631  0.0
0.7694  1.4630  0.0
0.7710  1.4630  0.0
0.7725  1.4630  0.0
0.7741  1.4629  0.0
0.7757  1.4629  0.0
0.7773  1.4629  0.0
0.7789  1.4628  0.0
0.7804  1.4628  0.0
0.7820  1.4628  0.0
0.7836  1.4628  0.0
0.7852  1.4627  0.0
0.7868  1.4627  0.0
0.7883  1.4627  0.0
0.7899  1.4626  0.0
0.7915  1.4626  0.0
0.7931  1.4626  0.0
0.7946  1.4625  0.0
0.7962  1.4625  0.0
0.7978  1.4625  0.0
0.7994  1.4624  0.0
0.8010  1.4624  0.0
0.8025  1.4624  0.0
0.8041  1.4624  0.0
0.8057  1.4623  0.0
0.8073  1.4623  0.0
0.8088  1.4623  0.0
0.8104  1.4622  0.0
0.8120  1.4622  0.0
0.8136  1.4622  0.0
0.8151  1.4621  0.0
0.8167  1.4621  0.0
0.8183  1.4621  0.0
0.8199  1.4620  0.0
0.8214  1.4620  0.0
0.8230  1.4620  0.0
0.8246  1.4620  0.0
0.8262  1.4619  0.0
0.8277  1.4619  0.0
0.8293  1.4619  0.0
0.8309  1.4618  0.0
0.8325  1.4618  0.0
0.8340  1.4618  0.0
0.8356  1.4617  0.0
0.8372  1.4617  0.0
0.8388  1.4617  0.0
0.8403  1.4617  0.0
0.8419  1.4616  0.0
0.8435  1.4616  0.0
0.8451  1.4616  0.0
0.8466  1.4615  0.0
0.8482  1.4615  0.0
0.8498  1.4615  0.0
0.8513  1.4615  0.0
0.8529  1.4614  0.0
0.8545  1.4614  0.0
0.8561  1.4614  0.0
0.8576  1.4613  0.0
0.8592  1.4613  0.0
0.8608  1.4613  0.0
0.8624  1.4612  0.0
0.8639  1.4612  0.0
0.8655  1.4612  0.0
0.8671  1.4612  0.0
0.8686  1.4611  0.0
0.8702  1.4611  0.0
0.8718  1.4611  0.0
0.8733  1.4610  0.0
0.8749  1.4610  0.0
0.8765  1.4610  0.0
0.8781  1.4610  0.0
0.8796  1.4609  0.0
0.8812  1.4609  0.0
0.8828  1.4609  0.0
0.8843  1.4608  0.0
0.8859  1.4608  0.0
0.8875  1.4608  0.0
0.8890  1.4608  0.0
0.8906  1.4607  0.0
0.8922  1.4607  0.0
0.8938  1.4607  0.0
0.8953  1.4606  0.0
0.8969  1.4606  0.0
0.8985  1.4606  0.0
0.9000  1.4606  0.0
0.9016  1.4605  0.0
0.9032  1.4605  0.0
0.9047  1.4605  0.0
0.9063  1.4604  0.0
0.9079  1.4604  0.0
0.9094  1.4604  0.0
0.9110  1.4604  0.0
0.9126  1.4603  0.0
0.9141  1.4603  0.0
0.9157  1.4603  0.0
0.9173  1.4602  0.0
0.9188  1.4602  0.0
0.9204  1.4602  0.0
0.9220  1.4602  0.0
0.9235  1.4601  0.0
0.9251  1.4601  0.0
0.9267  1.4601  0.0
0.9282  1.4600  0.0
0.9298  1.4600  0.0
0.9314  1.4600  0.0
0.9329  1.4600  0.0
0.9345  1.4599  0.0
0.9360  1.4599  0.0
0.9376  1.4599  0.0
0.9392  1.4598  0.0
0.9407  1.4598  0.0
0.9423  1.4598  0.0
0.9439  1.4598  0.0
0.9454  1.4597  0.0
0.9470  1.4597  0.0
0.9486  1.4597  0.0
0.9501  1.4596  0.0
0.9517  1.4596  0.0
0.9532  1.4596  0.0
0.9548  1.4596  0.0
0.9564  1.4595  0.0
0.9579  1.4595  0.0
0.9595  1.4595  0.0
0.9610  1.4594  0.0
0.9626  1.4594  0.0
0.9642  1.4594  0.0
0.9657  1.4594  0.0
0.9673  1.4593  0.0
0.9688  1.4593  0.0
0.9704  1.4593  0.0
0.9720  1.4592  0.0
0.9735  1.4592  0.0
0.9751  1.4592  0.0
0.9766  1.4592  0.0
0.9782  1.4591  0.0
0.9798  1.4591  0.0
0.9813  1.4591  0.0
0.9829  1.4590  0.0
0.9844  1.4590  0.0
0.9860  1.4590  0.0
0.9876  1.4590  0.0
0.9891  1.4589  0.0
0.9907  1.4589  0.0
0.9922  1.4589  0.0
0.9938  1.4589  0.0
0.9953  1.4588  0.0
0.9969  1.4588  0.0
0.9985  1.4588  0.0
1.0118  1.4585  0.0
1.0152  1.4585  0.0
1.0186  1.4584  0.0
1.0220  1.4583  0.0
1.0254  1.4583  0.0
1.0288  1.4582  0.0
1.0322  1.4582  0.0
1.0356  1.4581  0.0
1.0390  1.4580  0.0
1.0424  1.4580  0.0
1.0458  1.4579  0.0
1.0492  1.4578  0.0
1.0526  1.4578  0.0
1.0560  1.4577  0.0
1.0594  1.4577  0.0
1.0628  1.4576  0.0
1.0662  1.4575  0.0
1.0696  1.4575  0.0
1.0730  1.4574  0.0
1.0764  1.4573  0.0
1.0798  1.4573  0.0
1.0832  1.4572  0.0
1.0866  1.4572  0.0
1.0900  1.4571  0.0
1.0934  1.4570  0.0
1.0968  1.4570  0.0
1.1002  1.4569  0.0
1.1036  1.4568  0.0
1.1070  1.4568  0.0
1.1104  1.4567  0.0
1.1138  1.4566  0.0
1.1173  1.4566  0.0
1.1207  1.4565  0.0
1.1241  1.4565  0.0
1.1275  1.4564  0.0
1.1309  1.4563  0.0
1.1343  1.4563  0.0
1.1377  1.4562  0.0
1.1411  1.4561  0.0
1.1445  1.4561  0.0
1.1479  1.4560  0.0
1.1514  1.4559  0.0
1.1548  1.4559  0.0
1.1582  1.4558  0.0
1.1616  1.4557  0.0
1.1650  1.4557  0.0
1.1684  1.4556  0.0
1.1718  1.4556  0.0
1.1753  1.4555  0.0
1.1787  1.4554  0.0
1.1821  1.4554  0.0
1.1855  1.4553  0.0
1.1889  1.4552  0.0
1.1923  1.4552  0.0
1.1958  1.4551  0.0
1.1992  1.4550  0.0
1.2026  1.4550  0.0
1.2060  1.4549  0.0
1.2094  1.4548  0.0
1.2129  1.4548  0.0
1.2163  1.4547  0.0
1.2197  1.4546  0.0
1.2231  1.4546  0.0
1.2265  1.4545  0.0
1.2300  1.4544  0.0
1.2334  1.4544  0.0
1.2368  1.4543  0.0
1.2402  1.4542  0.0
1.2437  1.4542  0.0
1.2471  1.4541  0.0
1.2505  1.4540  0.0
1.2539  1.4540  0.0
1.2574  1.4539  0.0
1.2608  1.4538  0.0
1.2642  1.4537  0.0
1.2676  1.4537  0.0
1.2711  1.4536  0.0
1.2745  1.4535  0.0
1.2779  1.4535  0.0
1.2814  1.4534  0.0
1.2848  1.4533  0.0
1.2882  1.4533  0.0
1.2916  1.4532  0.0
1.2951  1.4531  0.0
1.2985  1.4531  0.0
1.3019  1.4530  0.0
1.3054  1.4529  0.0
1.3088  1.4528  0.0
1.3122  1.4528  0.0
1.3157  1.4527  0.0
1.3191  1.4526  0.0
1.3225  1.4526  0.0
1.3260  1.4525  0.0
1.3294  1.4524  0.0
1.3329  1.4524  0.0
1.3363  1.4523  0.0
1.3397  1.4522  0.0
1.3432  1.4521  0.0
1.3466  1.4521  0.0
1.3500  1.4520  0.0
1.3535  1.4519  0.0
1.3569  1.4518  0.0
1.3604  1.4518  0.0
1.3638  1.4517  0.0
1.3672  1.4516  0.0
1.3707  1.4516  0.0
1.3741  1.4515  0.0
1.3776  1.4514  0.0
1.3810  1.4513  0.0
1.3844  1.4513  0.0
1.3879  1.4512  0.0
1.3913  1.4511  0.0
1.3948  1.4510  0.0
1.3982  1.4510  0.0
1.4017  1.4509  0.0
1.4051  1.4508  0.0
1.4086  1.4507  0.0
1.4120  1.4507  0.0
1.4155  1.4506  0.0
1.4189  1.4505  0.0
1.4224  1.4505  0.0
1.4258  1.4504  0.0
1.4292  1.4503  0.0
1.4327  1.4502  0.0
1.4361  1.4502  0.0
1.4396  1.4501  0.0
1.4430  1.4500  0.0
1.4465  1.4499  0.0
1.4500  1.4498  0.0
1.4534  1.4498  0.0
1.4569  1.4497  0.0
1.4603  1.4496  0.0
1.4638  1.4495  0.0
1.4672  1.4495  0.0
1.4707  1.4494  0.0
1.4741  1.4493  0.0
1.4776  1.4492  0.0
1.4810  1.4492  0.0
1.4845  1.4491  0.0
1.4879  1.4490  0.0
1.4914  1.4489  0.0
1.4949  1.4488  0.0
1.4983  1.4488  0.0

File: coatings/SiO2_spc.nk
; Refractive index spectrum of a silicon dioxide film
; prepared with a Denton Vacuum Discovery 550 Sputtering System
; Q. Wang,  NIST, December 2014
;
; Sputter process conditions:
; RF power:    350 W
; Ar flow:     50 cm^3/s
; Ar pressure: 7 mTorr (1 Pa)
;
; lambda/um    n       k
0.2513  1.51502  0.00000
0.2529  1.51427  0.00000
0.2545  1.51353  0.00000
0.2561  1.51280  0.00000
0.2577  1.51209  0.00000
0.2593  1.51139  0.00000
0.2609  1.51070  0.00000
0.2625  1.51003  0.00000
0.2641  1.50937  0.00000
0.2657  1.50872  0.00000
0.2672  1.50808  0.00000
0.2688  1.50745  0.00000
0.2704  1.50683  0.00000
0.2720  1.50623  0.00000
0.2736  1.50563  0.00000
0.2752  1.50504  0.00000
0.2768  1.50447  0.00000
0.2784  1.50390  0.00000
0.2800  1.50335  0.00000
0.2816  1.50280  0.00000
0.2831  1.50226  0.00000
0.2847  1.50174  0.00000
0.2863  1.50122  0.00000
0.2879  1.50071  0.00000
0.2895  1.50020  0.00000
0.2911  1.49971  0.00000
0.2927  1.49922  0.00000
0.2943  1.49874  0.00000
0.2959  1.49827  0.00000
0.2975  1.49781  0.00000
0.2990  1.49735  0.00000
0.3006  1.49691  0.00000
0.3022  1.49646  0.00000
0.3038  1.49603  0.00000
0.3054  1.49560  0.00000
0.3070  1.49518  0.00000
0.3086  1.49476  0.00000
0.3102  1.49436  0.00000
0.3118  1.49395  0.00000
0.3134  1.49356  0.00000
0.3150  1.49317  0.00000
0.3165  1.49278  0.00000
0.3181  1.49240  0.00000
0.3197  1.49203  0.00000
0.3213  1.49167  0.00000
0.3229  1.49130  0.00000
0.3245  1.49095  0.00000
0.3261  1.49059  0.00000
0.3277  1.49025  0.00000
0.3293  1.48991  0.00000
0.3309  1.48957  0.00000
0.3325  1.48924  0.00000
0.3341  1.48891  0.00000
0.3356  1.48859  0.00000
0.3372  1.48827  0.00000
0.3388  1.48796  0.00000
0.3404  1.48765  0.00000
0.3420  1.48734  0.00000
0.3436  1.48704  0.00000
0.3452  1.48675  0.00000
0.3468  1.48646  0.00000
0.3484  1.48617  0.00000
0.3500  1.48588  0.00000
0.3516  1.48560  0.00000
0.3532  1.48533  0.00000
0.3547  1.48505  0.00000
0.3563  1.48478  0.00000
0.3579  1.48452  0.00000
0.3595  1.48426  0.00000
0.3611  1.48400  0.00000
0.3627  1.48374  0.00000
0.3643  1.48349  0.00000
0.3659  1.48324  0.00000
0.3675  1.48300  0.00000
0.3691  1.48275  0.00000
0.3707  1.48251  0.00000
0.3723  1.48228  0.00000
0.3738  1.48204  0.00000
0.3754  1.48181  0.00000
0.3770  1.48159  0.00000
0.3786  1.48136  0.00000
0.3802  1.48114  0.00000
0.3818  1.48092  0.00000
0.3834  1.48071  0.00000
0.3850  1.48049  0.00000
0.3866  1.48028  0.00000
0.3882  1.48007  0.00000
0.3898  1.47987  0.00000
0.3914  1.47966  0.00000
0.3930  1.47946  0.00000
0.3945  1.47927  0.00000
0.3961  1.47907  0.00000
0.3977  1.47888  0.00000
0.3993  1.47868  0.00000
0.4009  1.47849  0.00000
0.4025  1.47831  0.00000
0.4041  1.47812  0.00000
0.4057  1.47794  0.00000
0.4073  1.47776  0.00000
0.4089  1.47758  0.00000
0.4105  1.47741  0.00000
0.4121  1.47723  0.00000
0.4137  1.47706  0.00000
0.4152  1.47689  0.00000
0.4168  1.47672  0.00000
0.4184  1.47656  0.00000
0.4200  1.47639  0.00000
0.4216  1.47623  0.00000
0.4232  1.47607  0.00000
0.4248  1.47591  0.00000
0.4264  1.47575  0.00000
0.4280  1.47560  0.00000
0.4296  1.47544  0.00000
0.4312  1.47529  0.00000
0.4328  1.47514  0.00000
0.4344  1.47499  0.00000
0.4359  1.47485  0.00000
0.4375  1.47470  0.00000
0.4391  1.47456  0.00000
0.4407  1.47442  0.00000
0.4423  1.47428  0.00000
0.4439  1.47414  0.00000
0.4455  1.47400  0.00000
0.4471  1.47386  0.00000
0.4487  1.47373  0.00000
0.4503  1.47359  0.00000
0.4519  1.47346  0.00000
0.4535  1.47333  0.00000
0.4551  1.47320  0.00000
0.4566  1.47307  0.00000
0.4582  1.47295  0.00000
0.4598  1.47282  0.00000
0.4614  1.47270  0.00000
0.4630  1.47258  0.00000
0.4646  1.47246  0.00000
0.4662  1.47233  0.00000
0.4678  1.47222  0.00000
0.4694  1.47210  0.00000
0.4710  1.47198  0.00000
0.4726  1.47187  0.00000
0.4742  1.47175  0.00000
0.4758  1.47164  0.00000
0.4773  1.47153  0.00000
0.4789  1.47142  0.00000
0.4805  1.47131  0.00000
0.4821  1.47120  0.00000
0.4837  1.47109  0.00000
0.4853  1.47098  0.00000
0.4869  1.47088  0.00000
0.4885  1.47077  0.00000
0.4901  1.47067  0.00000
0.4917  1.47057  0.00000
0.4933  1.47047  0.00000
0.4949  1.47037  0.00000
0.4964  1.47027  0.00000
0.4980  1.47017  0.00000
0.4996  1.47007  0.00000
0.5012  1.46998  0.00000
0.5028  1.46988  0.00000
0.5044  1.46978  0.00000
0.5060  1.46969  0.00000
0.5076  1.46960  0.00000
0.5092  1.46951  0.00000
0.5108  1.46941  0.00000
0.5124  1.46932  0.00000
0.5140  1.46924  0.00000
0.5155  1.46915  0.00000
0.5171  1.46906  0.00000
0.5187  1.46897  0.00000
0.5203  1.46888  0.00000
0.5219  1.46880  0.00000
0.5235  1.46871  0.00000
0.5251  1.46863  0.00000
0.5267  1.46855  0.00000
0.5283  1.46847  0.00000
0.5299  1.46838  0.00000
0.5315  1.46830  0.00000
0.5330  1.46822  0.00000
0.5346  1.46814  0.00000
0.5362  1.46806  0.00000
0.5378  1.46799  0.00000
0.5394  1.46791  0.00000
0.5410  1.46783  0.00000
0.5426  1.46776  0.00000
0.5442  1.46768  0.00000
0.5458  1.46761  0.00000
0.5474  1.46753  0.00000
0.5490  1.46746  0.00000
0.5505  1.46739  0.00000
0.5521  1.46731  0.00000
0.5537  1.46724  0.00000
0.5553  1.46717  0.00000
0.5569  1.46710  0.00000
0.5585  1.46703  0.00000
0.5601  1.46696  0.00000
0.5617  1.46689  0.00000
0.5633  1.46683  0.00000
0.5649  1.46676  0.00000
0.5664  1.46669  0.00000
0.5680  1.46663  0.00000
0.5696  1.46656  0.00000
0.5712  1.46649  0.00000
0.5728  1.46643  0.00000
0.5744  1.46637  0.00000
0.5760  1.46630  0.00000
0.5776  1.46624  0.00000
0.5792  1.46618  0.00000
0.5808  1.46612  0.00000
0.5823  1.46605  0.00000
0.5839  1.46599  0.00000
0.5855  1.46593  0.00000
0.5871  1.46587  0.00000
0.5887  1.46581  0.00000
0.5903  1.46575  0.00000
0.5919  1.46569  0.00000
0.5935  1.46564  0.00000
0.5951  1.46558  0.00000
0.5966  1.46552  0.00000
0.5982  1.46547  0.00000
0.5998  1.46541  0.00000
0.6014  1.46535  0.00000
0.6030  1.46530  0.00000
0.6046  1.46524  0.00000
0.6062  1.46519  0.00000
0.6078  1.46514  0.00000
0.6094  1.46508  0.00000
0.6109  1.46503  0.00000
0.6125  1.46497  0.00000
0.6141  1.46492  0.00000
0.6157  1.46487  0.00000
0.6173  1.46482  0.00000
0.6189  1.46477  0.00000
0.6205  1.46472  0.00000
0.6221  1.46467  0.00000
0.6237  1.46462  0.00000
0.6252  1.46457  0.00000
0.6268  1.46452  0.00000
0.6284  1.46447  0.00000
0.6300  1.46442  0.00000
0.6316  1.46437  0.00000
0.6332  1.46433  0.00000
0.6348  1.46428  0.00000
0.6364  1.46423  0.00000
0.6379  1.46418  0.00000
0.6395  1.46414  0.00000
0.6411  1.46409  0.00000
0.6427  1.46405  0.00000
0.6443  1.46400  0.00000
0.6459  1.46396  0.00000
0.6475  1.46391  0.00000
0.6491  1.46387  0.00000
0.6506  1.46382  0.00000
0.6522  1.46378  0.00000
0.6538  1.46374  0.00000
0.6554  1.46369  0.00000
0.6570  1.46365  0.00000
0.6586  1.46361  0.00000
0.6602  1.46357  0.00000
0.6617  1.46352  0.00000
0.6633  1.46348  0.00000
0.6649  1.46344  0.00000
0.6665  1.46340  0.00000
0.6681  1.46336  0.00000
0.6697  1.46332  0.00000
0.6713  1.46328  0.00000
0.6728  1.46324  0.00000
0.6744  1.46320  0.00000
0.6760  1.46316  0.00000
0.6776  1.46312  0.00000
0.6792  1.46308  0.00000
0.6808  1.46305  0.00000
0.6824  1.46301  0.00000
0.6839  1.46297  0.00000
0.6855  1.46293  0.00000
0.6871  1.46290  0.00000
0.6887  1.46286  0.00000
0.6903  1.46282  0.00000
0.6919  1.46279  0.00000
0.6934  1.46275  0.00000
0.6950  1.46271  0.00000
0.6966  1.46268  0.00000
0.6982  1.46264  0.00000
0.6998  1.46261  0.00000
0.7014  1.46257  0.00000
0.7030  1.46254  0.00000
0.7045  1.46250  0.00000
0.7061  1.46247  0.00000
0.7077  1.46243  0.00000
0.7093  1.46240  0.00000
0.7109  1.46237  0.00000
0.7125  1.46233  0.00000
0.7140  1.46230  0.00000
0.7156  1.46227  0.00000
0.7172  1.46223  0.00000
0.7188  1.46220  0.00000
0.7204  1.46217  0.00000
0.7220  1.46214  0.00000
0.7235  1.46210  0.00000
0.7251  1.46207  0.00000
0.7267  1.46204  0.00000
0.7283  1.46201  0.00000
0.7299  1.46198  0.00000
0.7314  1.46195  0.00000
0.7330  1.46192  0.00000
0.7346  1.46189  0.00000
0.7362  1.46186  0.00000
0.7378  1.46183  0.00000
0.7394  1.46180  0.00000
0.7409  1.46177  0.00000
0.7425  1.46174  0.00000
0.7441  1.46171  0.00000
0.7457  1.46168  0.00000
0.7473  1.46165  0.00000
0.7488  1.46162  0.00000
0.7504  1.46159  0.00000
0.7520  1.46157  0.00000
0.7536  1.46154  0.00000
0.7552  1.46151  0.00000
0.7567  1.46148  0.00000
0.7583  1.46145  0.00000
0.7599  1.46143  0.00000
0.7615  1.46140  0.00000
0.7631  1.46137  0.00000
0.7646  1.46134  0.00000
0.7662  1.46132  0.00000
0.7678  1.46129  0.00000
0.7694  1.46127  0.00000
0.7710  1.46124  0.00000
0.7725  1.46121  0.00000
0.7741  1.46119  0.00000
0.7757  1.46116  0.00000
0.7773  1.46114  0.00000
0.7789  1.46111  0.00000
0.7804  1.46108  0.00000
0.7820  1.46106  0.00000
0.7836  1.46103  0.00000
0.7852  1.46101  0.00000
0.7868  1.46098  0.00000
0.7883  1.46096  0.00000
0.7899  1.46094  0.00000
0.7915  1.46091  0.00000
0.7931  1.46089  0.00000
0.7946  1.46086  0.00000
0.7962  1.46084  0.00000
0.7978  1.46082  0.00000
0.7994  1.46079  0.00000
0.8010  1.46077  0.00000
0.8025  1.46074  0.00000
0.8041  1.46072  0.00000
0.8057  1.46070  0.00000
0.8073  1.46068  0.00000
0.8088  1.46065  0.00000
0.8104  1.46063  0.00000
0.8120  1.46061  0.00000
0.8136  1.46059  0.00000
0.8151  1.46056  0.00000
0.8167  1.46054  0.00000
0.8183  1.46052  0.00000
0.8199  1.46050  0.00000
0.8214  1.46048  0.00000
0.8230  1.46046  0.00000
0.8246  1.46043  0.00000
0.8262  1.46041  0.00000
0.8277  1.46039  0.00000
0.8293  1.46037  0.00000
0.8309  1.46035  0.00000
0.8325  1.46033  0.00000
0.8340  1.46031  0.00000
0.8356  1.46029  0.00000
0.8372  1.46027  0.00000
0.8388  1.46025  0.00000
0.8403  1.46023  0.00000
0.8419  1.46021  0.00000
0.8435  1.46019  0.00000
0.8451  1.46017  0.00000
0.8466  1.46015  0.00000
0.8482  1.46013  0.00000
0.8498  1.46011  0.00000
0.8513  1.46009  0.00000
0.8529  1.46007  0.00000
0.8545  1.46005  0.00000
0.8561  1.46003  0.00000
0.8576  1.46001  0.00000
0.8592  1.45999  0.00000
0.8608  1.45997  0.00000
0.8624  1.45995  0.00000
0.8639  1.45994  0.00000
0.8655  1.45992  0.00000
0.8671  1.45990  0.00000
0.8686  1.45988  0.00000
0.8702  1.45986  0.00000
0.8718  1.45985  0.00000
0.8733  1.45983  0.00000
0.8749  1.45981  0.00000
0.8765  1.45979  0.00000
0.8781  1.45977  0.00000
0.8796  1.45976  0.00000
0.8812  1.45974  0.00000
0.8828  1.45972  0.00000
0.8843  1.45970  0.00000
0.8859  1.45969  0.00000
0.8875  1.45967  0.00000
0.8890  1.45965  0.00000
0.8906  1.45964  0.00000
0.8922  1.45962  0.00000
0.8938  1.45960  0.00000
0.8953  1.45958  0.00000
0.8969  1.45957  0.00000
0.8985  1.45955  0.00000
0.9000  1.45954  0.00000
0.9016  1.45952  0.00000
0.9032  1.45950  0.00000
0.9047  1.45949  0.00000
0.9063  1.45947  0.00000
0.9079  1.45945  0.00000
0.9094  1.45944  0.00000
0.9110  1.45942  0.00000
0.9126  1.45941  0.00000
0.9141  1.45939  0.00000
0.9157  1.45938  0.00000
0.9173  1.45936  0.00000
0.9188  1.45935  0.00000
0.9204  1.45933  0.00000
0.9220  1.45931  0.00000
0.9235  1.45930  0.00000
0.9251  1.45928  0.00000
0.9267  1.45927  0.00000
0.9282  1.45925  0.00000
0.9298  1.45924  0.00000
0.9314  1.45922  0.00000
0.9329  1.45921  0.00000
0.9345  1.45920  0.00000
0.9360  1.45918  0.00000
0.9376  1.45917  0.00000
0.9392  1.45915  0.00000
0.9407  1.45914  0.00000
0.9423  1.45912  0.00000
0.9439  1.45911  0.00000
0.9454  1.45910  0.00000
0.9470  1.45908  0.00000
0.9486  1.45907  0.00000
0.9501  1.45905  0.00000
0.9517  1.45904  0.00000
0.9532  1.45903  0.00000
0.9548  1.45901  0.00000
0.9564  1.45900  0.00000
0.9579  1.45899  0.00000
0.9595  1.45897  0.00000
0.9610  1.45896  0.00000
0.9626  1.45894  0.00000
0.9642  1.45893  0.00000
0.9657  1.45892  0.00000
0.9673  1.45891  0.00000
0.9688  1.45889  0.00000
0.9704  1.45888  0.00000
0.9720  1.45887  0.00000
0.9735  1.45885  0.00000
0.9751  1.45884  0.00000
0.9766  1.45883  0.00000
0.9782  1.45882  0.00000
0.9798  1.45880  0.00000
0.9813  1.45879  0.00000
0.9829  1.45878  0.00000
0.9844  1.45877  0.00000
0.9860  1.45875  0.00000
0.9876  1.45874  0.00000
0.9891  1.45873  0.00000
0.9907  1.45872  0.00000
0.9922  1.45870  0.00000
0.9938  1.45869  0.00000
0.9953  1.45868  0.00000
0.9969  1.45867  0.00000
0.9985  1.45866  0.00000
1.0118  1.45856  0.00000
1.0152  1.45853  0.00000
1.0186  1.45851  0.00000
1.0220  1.45848  0.00000
1.0254  1.45846  0.00000
1.0288  1.45843  0.00000
1.0322  1.45841  0.00000
1.0356  1.45839  0.00000
1.0390  1.45836  0.00000
1.0424  1.45834  0.00000
1.0458  1.45832  0.00000
1.0492  1.45830  0.00000
1.0526  1.45827  0.00000
1.0560  1.45825  0.00000
1.0594  1.45823  0.00000
1.0628  1.45821  0.00000
1.0662  1.45819  0.00000
1.0696  1.45817  0.00000
1.0730  1.45815  0.00000
1.0764  1.45812  0.00000
1.0798  1.45810  0.00000
1.0832  1.45808  0.00000
1.0866  1.45806  0.00000
1.0900  1.45804  0.00000
1.0934  1.45802  0.00000
1.0968  1.45800  0.00000
1.1002  1.45798  0.00000
1.1036  1.45796  0.00000
1.1070  1.45795  0.00000
1.1104  1.45793  0.00000
1.1138  1.45791  0.00000
1.1173  1.45789  0.00000
1.1207  1.45787  0.00000
1.1241  1.45785  0.00000
1.1275  1.45783  0.00000
1.1309  1.45782  0.00000
1.1343  1.45780  0.00000
1.1377  1.45778  0.00000
1.1411  1.45776  0.00000
1.1445  1.45775  0.00000
1.1479  1.45773  0.00000
1.1514  1.45771  0.00000
1.1548  1.45769  0.00000
1.1582  1.45768  0.00000
1.1616  1.45766  0.00000
1.1650  1.45764  0.00000
1.1684  1.45763  0.00000
1.1718  1.45761  0.00000
1.1753  1.45759  0.00000
1.1787  1.45758  0.00000
1.1821  1.45756  0.00000
1.1855  1.45755  0.00000
1.1889  1.45753  0.00000
1.1923  1.45752  0.00000
1.1958  1.45750  0.00000
1.1992  1.45749  0.00000
1.2026  1.45747  0.00000
1.2060  1.45746  0.00000
1.2094  1.45744  0.00000
1.2129  1.45743  0.00000
1.2163  1.45741  0.00000
1.2197  1.45740  0.00000
1.2231  1.45738  0.00000
1.2265  1.45737  0.00000
1.2300  1.45735  0.00000
1.2334  1.45734  0.00000
1.2368  1.45733  0.00000
1.2402  1.45731  0.00000
1.2437  1.45730  0.00000
1.2471  1.45729  0.00000
1.2505  1.45727  0.00000
1.2539  1.45726  0.00000
1.2574  1.45725  0.00000
1.2608  1.45723  0.00000
1.2642  1.45722  0.00000
1.2676  1.45721  0.00000
1.2711  1.45720  0.00000
1.2745  1.45718  0.00000
1.2779  1.45717  0.00000
1.2814  1.45716  0.00000
1.2848  1.45715  0.00000
1.2882  1.45713  0.00000
1.2916  1.45712  0.00000
1.2951  1.45711  0.00000
1.2985  1.45710  0.00000
1.3019  1.45708  0.00000
1.3054  1.45707  0.00000
1.3088  1.45706  0.00000
1.3122  1.45705  0.00000
1.3157  1.45704  0.00000
1.3191  1.45703  0.00000
1.3225  1.45702  0.00000
1.3260  1.45701  0.00000
1.3294  1.45699  0.00000
1.3329  1.45698  0.00000
1.3363  1.45697  0.00000
1.3397  1.45696  0.00000
1.3432  1.45695  0.00000
1.3466  1.45694  0.00000
1.3500  1.45693  0.00000
1.3535  1.45692  0.00000
1.3569  1.45691  0.00000
1.3604  1.45690  0.00000
1.3638  1.45689  0.00000
1.3672  1.45688  0.00000
1.3707  1.45687  0.00000
1.3741  1.45686  0.00000
1.3776  1.45685  0.00000
1.3810  1.45684  0.00000
1.3844  1.45683  0.00000
1.3879  1.45682  0.00000
1.3913  1.45681  0.00000
1.3948  1.45680  0.00000
1.3982  1.45679  0.00000
1.4017  1.45678  0.00000
1.4051  1.45677  0.00000
1.4086  1.45676  0.00000
1.4120  1.45675  0.00000
1.4155  1.45674  0.00000
1.4189  1.45673  0.00000
1.4224  1.45672  0.00000
1.4258  1.45671  0.00000
1.4292  1.45670  0.00000
1.4327  1.45670  0.00000
1.4361  1.45669  0.00000
1.4396  1.45668  0.00000
1.4430  1.45667  0.00000
1.4465  1.45666  0.00000
1.4500  1.45665  0.00000
1.4534  1.45664  0.00000
1.4569  1.45663  0.00000
1.4603  1.45663  0.00000
1.4638  1.45662  0.00000
1.4672  1.45661  0.00000
1.4707  1.45660  0.00000
1.4741  1.45659  0.00000
1.4776  1.45658  0.00000
1.4810  1.45658  0.00000
1.4845  1.45657  0.00000
1.4879  1.45656  0.00000
1.4914  1.45655  0.00000
1.4949  1.45654  0.00000
1.4983  1.45654  0.00000

File: coatings/TiO2_eb-iad.nk
; Refractive index of titanium dioxide (titania, TiO2) thin film
; Measured at NIST with Woollam VASE by Q. Wang, September 2014
; 
; Coating conditions:
; * e-beam evaporation from crucible
; * Rutile granules (black-ish) 
; * unheated substrate (Si wafer)
; * ion beam assisted deposition; O2 flow: 20 cm^3/s
;   drive current: 2 A; neutralization current: 20 A
; * coating rate: 0.1 nm/s
;
; lambda/um   n    k
0.3102  2.9908  0.537425
0.3118  3.0647  0.565494
0.3134  3.1160  0.548160
0.3150  3.1544  0.545733
0.3165  3.1949  0.525764
0.3181  3.2234  0.502019
0.3197  3.2453  0.475415
0.3213  3.2623  0.448746
0.3229  3.2745  0.418722
0.3245  3.2800  0.390006
0.3261  3.2828  0.363016
0.3277  3.2832  0.336324
0.3293  3.2804  0.309914
0.3309  3.2744  0.285334
0.3325  3.2672  0.263127
0.3341  3.2596  0.242007
0.3356  3.2508  0.221429
0.3372  3.2413  0.201839
0.3388  3.2306  0.182299
0.3404  3.2188  0.164185
0.3420  3.2063  0.146149
0.3436  3.1913  0.129380
0.3452  3.1760  0.115536
0.3468  3.1621  0.102865
0.3484  3.1473  0.089299
0.3500  3.1310  0.078059
0.3516  3.1157  0.068293
0.3532  3.1004  0.059254
0.3547  3.0854  0.051236
0.3563  3.0706  0.043581
0.3579  3.0554  0.037037
0.3595  3.0408  0.031854
0.3611  3.0275  0.027180
0.3627  3.0143  0.022227
0.3643  3.0010  0.018098
0.3659  2.9885  0.014442
0.3675  2.9765  0.010611
0.3691  2.9643  0.006587
0.3707  2.9513  0.002759
0.3723  2.9375  0.000420
0.3738  2.9247  0.0
0.3754  2.9134  0.0
0.3770  2.9029  0.0
0.3786  2.8930  0.0
0.3802  2.8836  0.0
0.3818  2.8746  0.0
0.3834  2.8660  0.0
0.3850  2.8577  0.0
0.3866  2.8498  0.0
0.3882  2.8420  0.0
0.3898  2.8346  0.0
0.3914  2.8274  0.0
0.3930  2.8203  0.0
0.3945  2.8135  0.0
0.3961  2.8069  0.0
0.3977  2.8005  0.0
0.3993  2.7942  0.0
0.4009  2.7881  0.0
0.4025  2.7821  0.0
0.4041  2.7763  0.0
0.4057  2.7706  0.0
0.4073  2.7651  0.0
0.4089  2.7597  0.0
0.4105  2.7543  0.0
0.4121  2.7491  0.0
0.4137  2.7440  0.0
0.4152  2.7390  0.0
0.4168  2.7341  0.0
0.4184  2.7292  0.0
0.4200  2.7244  0.0
0.4216  2.7197  0.0
0.4232  2.7152  0.0
0.4248  2.7111  0.0
0.4264  2.7069  0.0
0.4280  2.7024  0.0
0.4296  2.6977  0.0
0.4312  2.6934  0.0
0.4328  2.6896  0.0
0.4344  2.6862  0.0
0.4359  2.6830  0.0
0.4375  2.6796  0.0
0.4391  2.6759  0.0
0.4407  2.6720  0.0
0.4423  2.6681  0.0
0.4439  2.6646  0.0
0.4455  2.6616  0.0
0.4471  2.6589  0.0
0.4487  2.6562  0.0
0.4503  2.6533  0.0
0.4519  2.6501  0.0
0.4535  2.6467  0.0
0.4551  2.6434  0.0
0.4566  2.6404  0.0
0.4582  2.6377  0.0
0.4598  2.6352  0.0
0.4614  2.6328  0.0
0.4630  2.6304  0.0
0.4646  2.6279  0.0
0.4662  2.6252  0.0
0.4678  2.6225  0.0
0.4694  2.6197  0.0
0.4710  2.6171  0.0
0.4726  2.6146  0.0
0.4742  2.6122  0.0
0.4758  2.6100  0.0
0.4773  2.6079  0.0
0.4789  2.6058  0.0
0.4805  2.6035  0.0
0.4821  2.6009  0.0
0.4837  2.5985  0.0
0.4853  2.5962  0.0
0.4869  2.5941  0.0
0.4885  2.5920  0.0
0.4901  2.5898  0.0
0.4917  2.5876  0.0
0.4933  2.5857  0.0
0.4949  2.5838  0.0
0.4964  2.5818  0.0
0.4980  2.5797  0.0
0.4996  2.5776  0.0
0.5012  2.5756  0.0
0.5028  2.5736  0.0
0.5044  2.5716  0.0
0.5060  2.5696  0.0
0.5076  2.5677  0.0
0.5092  2.5659  0.0
0.5108  2.5642  0.0
0.5124  2.5624  0.0
0.5140  2.5606  0.0
0.5155  2.5588  0.0
0.5171  2.5571  0.0
0.5187  2.5553  0.0
0.5203  2.5535  0.0
0.5219  2.5517  0.0
0.5235  2.5499  0.0
0.5251  2.5482  0.0
0.5267  2.5466  0.0
0.5283  2.5452  0.0
0.5299  2.5438  0.0
0.5315  2.5424  0.0
0.5330  2.5409  0.0
0.5346  2.5395  0.0
0.5362  2.5381  0.0
0.5378  2.5366  0.0
0.5394  2.5350  0.0
0.5410  2.5333  0.0
0.5426  2.5316  0.0
0.5442  2.5299  0.0
0.5458  2.5284  0.0
0.5474  2.5269  0.0
0.5490  2.5255  0.0
0.5505  2.5242  0.0
0.5521  2.5228  0.0
0.5537  2.5215  0.0
0.5553  2.5201  0.0
0.5569  2.5188  0.0
0.5585  2.5174  0.0
0.5601  2.5161  0.0
0.5617  2.5147  0.0
0.5633  2.5134  0.0
0.5649  2.5122  0.0
0.5664  2.5109  0.0
0.5680  2.5097  0.0
0.5696  2.5085  0.0
0.5712  2.5073  0.0
0.5728  2.5061  0.0
0.5744  2.5049  0.0
0.5760  2.5037  0.0
0.5776  2.5025  0.0
0.5792  2.5013  0.0
0.5808  2.5002  0.0
0.5823  2.4990  0.0
0.5839  2.4979  0.0
0.5855  2.4968  0.0
0.5871  2.4958  0.0
0.5887  2.4947  0.0
0.5903  2.4936  0.0
0.5919  2.4925  0.0
0.5935  2.4914  0.0
0.5951  2.4903  0.0
0.5966  2.4893  0.0
0.5982  2.4883  0.0
0.5998  2.4873  0.0
0.6014  2.4863  0.0
0.6030  2.4853  0.0
0.6046  2.4842  0.0
0.6062  2.4832  0.0
0.6078  2.4822  0.0
0.6094  2.4813  0.0
0.6109  2.4804  0.0
0.6125  2.4795  0.0
0.6141  2.4785  0.0
0.6157  2.4776  0.0
0.6173  2.4766  0.0
0.6189  2.4757  0.0
0.6205  2.4748  0.0
0.6221  2.4739  0.0
0.6237  2.4731  0.0
0.6252  2.4722  0.0
0.6268  2.4713  0.0
0.6284  2.4705  0.0
0.6300  2.4696  0.0
0.6316  2.4687  0.0
0.6332  2.4679  0.0
0.6348  2.4671  0.0
0.6364  2.4663  0.0
0.6379  2.4656  0.0
0.6395  2.4647  0.0
0.6411  2.4639  0.0
0.6427  2.4631  0.0
0.6443  2.4623  0.0
0.6459  2.4615  0.0
0.6475  2.4608  0.0
0.6491  2.4602  0.0
0.6506  2.4597  0.0
0.6522  2.4591  0.0
0.6538  2.4585  0.0
0.6554  2.4579  0.0
0.6570  2.4572  0.0
0.6586  2.4565  0.0
0.6602  2.4556  0.0
0.6617  2.4547  0.0
0.6633  2.4537  0.0
0.6649  2.4528  0.0
0.6665  2.4520  0.0
0.6681  2.4514  0.0
0.6697  2.4509  0.0
0.6713  2.4504  0.0
0.6728  2.4499  0.0
0.6744  2.4494  0.0
0.6760  2.4487  0.0
0.6776  2.4480  0.0
0.6792  2.4472  0.0
0.6808  2.4465  0.0
0.6824  2.4458  0.0
0.6839  2.4451  0.0
0.6855  2.4445  0.0
0.6871  2.4439  0.0
0.6887  2.4434  0.0
0.6903  2.4429  0.0
0.6919  2.4425  0.0
0.6934  2.4421  0.0
0.6950  2.4416  0.0
0.6966  2.4411  0.0
0.6982  2.4405  0.0
0.6998  2.4398  0.0
0.7014  2.4392  0.0
0.7030  2.4386  0.0
0.7045  2.4380  0.0
0.7061  2.4374  0.0
0.7077  2.4369  0.0
0.7093  2.4364  0.0
0.7109  2.4360  0.0
0.7125  2.4355  0.0
0.7140  2.4351  0.0
0.7156  2.4346  0.0
0.7172  2.4341  0.0
0.7188  2.4336  0.0
0.7204  2.4331  0.0
0.7220  2.4325  0.0
0.7235  2.4320  0.0
0.7251  2.4315  0.0
0.7267  2.4310  0.0
0.7283  2.4305  0.0
0.7299  2.4301  0.0
0.7314  2.4296  0.0
0.7330  2.4293  0.0
0.7346  2.4289  0.0
0.7362  2.4285  0.0
0.7378  2.4281  0.0
0.7394  2.4276  0.0
0.7409  2.4271  0.0
0.7425  2.4266  0.0
0.7441  2.4261  0.0
0.7457  2.4256  0.0
0.7473  2.4251  0.0
0.7488  2.4247  0.0
0.7504  2.4243  0.0
0.7520  2.4239  0.0
0.7536  2.4236  0.0
0.7552  2.4232  0.0
0.7567  2.4228  0.0
0.7583  2.4223  0.0
0.7599  2.4219  0.0
0.7615  2.4214  0.0
0.7631  2.4210  0.0
0.7646  2.4205  0.0
0.7662  2.4201  0.0
0.7678  2.4197  0.0
0.7694  2.4194  0.0
0.7710  2.4190  0.0
0.7725  2.4187  0.0
0.7741  2.4184  0.0
0.7757  2.4182  0.0
0.7773  2.4179  0.0
0.7789  2.4177  0.0
0.7804  2.4174  0.0
0.7820  2.4171  0.0
0.7836  2.4168  0.0
0.7852  2.4165  0.0
0.7868  2.4162  0.0
0.7883  2.4158  0.0
0.7899  2.4154  0.0
0.7915  2.4150  0.0
0.7931  2.4146  0.0
0.7946  2.4143  0.0
0.7962  2.4139  0.0
0.7978  2.4136  0.0
0.7994  2.4133  0.0
0.8010  2.4130  0.0
0.8025  2.4127  0.0
0.8041  2.4124  0.0
0.8057  2.4122  0.0
0.8073  2.4120  0.0
0.8088  2.4118  0.0
0.8104  2.4116  0.0
0.8120  2.4115  0.0
0.8136  2.4113  0.0
0.8151  2.4111  0.0
0.8167  2.4108  0.0
0.8183  2.4106  0.0
0.8199  2.4103  0.0
0.8214  2.4101  0.0
0.8230  2.4098  0.0
0.8246  2.4095  0.0
0.8262  2.4092  0.0
0.8277  2.4089  0.0
0.8293  2.4086  0.0
0.8309  2.4082  0.0
0.8325  2.4079  0.0
0.8340  2.4076  0.0
0.8356  2.4073  0.0
0.8372  2.4071  0.0
0.8388  2.4068  0.0
0.8403  2.4065  0.0
0.8419  2.4063  0.0
0.8435  2.4061  0.0
0.8451  2.4059  0.0
0.8466  2.4056  0.0
0.8482  2.4055  0.0
0.8498  2.4053  0.0
0.8513  2.4051  0.0
0.8529  2.4049  0.0
0.8545  2.4047  0.0
0.8561  2.4045  0.0
0.8576  2.4044  0.0
0.8592  2.4042  0.0
0.8608  2.4040  0.0
0.8624  2.4038  0.0
0.8639  2.4037  0.0
0.8655  2.4035  0.0
0.8671  2.4033  0.0
0.8686  2.4032  0.0
0.8702  2.4030  0.0
0.8718  2.4028  0.0
0.8733  2.4027  0.0
0.8749  2.4025  0.0
0.8765  2.4023  0.0
0.8781  2.4021  0.0
0.8796  2.4020  0.0
0.8812  2.4018  0.0
0.8828  2.4016  0.0
0.8843  2.4015  0.0
0.8859  2.4013  0.0
0.8875  2.4011  0.0
0.8890  2.4009  0.0
0.8906  2.4008  0.0
0.8922  2.4006  0.0
0.8938  2.4004  0.0
0.8953  2.4003  0.0
0.8969  2.4001  0.0
0.8985  2.3999  0.0
0.9000  2.3998  0.0
0.9016  2.3996  0.0
0.9032  2.3994  0.0
0.9047  2.3993  0.0
0.9063  2.3991  0.0
0.9079  2.3989  0.0
0.9094  2.3988  0.0
0.9110  2.3986  0.0
0.9126  2.3984  0.0
0.9141  2.3982  0.0
0.9157  2.3980  0.0
0.9173  2.3979  0.0
0.9188  2.3977  0.0
0.9204  2.3975  0.0
0.9220  2.3974  0.0
0.9235  2.3972  0.0
0.9251  2.3971  0.0
0.9267  2.3970  0.0
0.9282  2.3970  0.0
0.9298  2.3969  0.0
0.9314  2.3969  0.0
0.9329  2.3968  0.0
0.9345  2.3968  0.0
0.9360  2.3967  0.0
0.9376  2.3966  0.0
0.9392  2.3964  0.0
0.9407  2.3963  0.0
0.9423  2.3960  0.0
0.9439  2.3958  0.0
0.9454  2.3955  0.0
0.9470  2.3953  0.0
0.9486  2.3950  0.0
0.9501  2.3947  0.0
0.9517  2.3945  0.0
0.9532  2.3943  0.0
0.9548  2.3942  0.0
0.9564  2.3941  0.0
0.9579  2.3941  0.0
0.9595  2.3941  0.0
0.9610  2.3941  0.0
0.9626  2.3941  0.0
0.9642  2.3941  0.0
0.9657  2.3941  0.0
0.9673  2.3941  0.0
0.9688  2.3941  0.0
0.9704  2.3940  0.0
0.9720  2.3939  0.0
0.9735  2.3937  0.0
0.9751  2.3936  0.0
0.9766  2.3935  0.0
0.9782  2.3934  0.0
0.9798  2.3933  0.0
0.9813  2.3934  0.0
0.9829  2.3935  0.0
0.9844  2.3938  0.0
0.9860  2.3941  0.0
0.9876  2.3946  0.0
0.9891  2.3950  0.0
0.9907  2.3956  0.0
0.9922  2.3961  0.0
0.9938  2.3966  0.0
0.9953  2.3970  0.0
0.9969  2.3972  0.0
0.9985  2.3972  0.0
1.0118  2.3909  0.0
1.0152  2.3891  0.0
1.0186  2.3882  0.0
1.0220  2.3880  0.0
1.0254  2.3885  0.0
1.0288  2.3894  0.0
1.0322  2.3901  0.0
1.0356  2.3905  0.0
1.0390  2.3905  0.0
1.0424  2.3901  0.0
1.0458  2.3896  0.0
1.0492  2.3891  0.0
1.0526  2.3888  0.0
1.0560  2.3888  0.0
1.0594  2.3889  0.0
1.0628  2.3892  0.0
1.0662  2.3895  0.0
1.0696  2.3896  0.0
1.0730  2.3896  0.0
1.0764  2.3895  0.0
1.0798  2.3893  0.0
1.0832  2.3889  0.0
1.0866  2.3886  0.0
1.0900  2.3884  0.0
1.0934  2.3882  0.0
1.0968  2.3881  0.0
1.1002  2.3880  0.0
1.1036  2.3879  0.0
1.1070  2.3878  0.0
1.1104  2.3878  0.0
1.1138  2.3877  0.0
1.1173  2.3877  0.0
1.1207  2.3876  0.0
1.1241  2.3876  0.0
1.1275  2.3876  0.0
1.1309  2.3876  0.0
1.1343  2.3876  0.0
1.1377  2.3876  0.0
1.1411  2.3876  0.0
1.1445  2.3876  0.0
1.1479  2.3876  0.0
1.1514  2.3876  0.0
1.1548  2.3875  0.0
1.1582  2.3874  0.0
1.1616  2.3873  0.0
1.1650  2.3873  0.0
1.1684  2.3872  0.0
1.1718  2.3872  0.0
1.1753  2.3871  0.0
1.1787  2.3872  0.0
1.1821  2.3872  0.0
1.1855  2.3872  0.0
1.1889  2.3872  0.0
1.1923  2.3873  0.0
1.1958  2.3873  0.0
1.1992  2.3873  0.0
1.2026  2.3873  0.0
1.2060  2.3873  0.0
1.2094  2.3873  0.0
1.2129  2.3873  0.0
1.2163  2.3874  0.0
1.2197  2.3874  0.0
1.2231  2.3875  0.0
1.2265  2.3875  0.0
1.2300  2.3876  0.0
1.2334  2.3876  0.0
1.2368  2.3876  0.0
1.2402  2.3876  0.0
1.2437  2.3875  0.0
1.2471  2.3874  0.0
1.2505  2.3873  0.0
1.2539  2.3872  0.0
1.2574  2.3870  0.0
1.2608  2.3870  0.0
1.2642  2.3869  0.0
1.2676  2.3870  0.0
1.2711  2.3871  0.0
1.2745  2.3873  0.0
1.2779  2.3875  0.0
1.2814  2.3878  0.0
1.2848  2.3880  0.0
1.2882  2.3883  0.0
1.2916  2.3886  0.0
1.2951  2.3888  0.0
1.2985  2.3890  0.0
1.3019  2.3892  0.0
1.3054  2.3893  0.0
1.3088  2.3893  0.0
1.3122  2.3893  0.0
1.3157  2.3892  0.0
1.3191  2.3890  0.0
1.3225  2.3888  0.0
1.3260  2.3885  0.0
1.3294  2.3881  0.0
1.3329  2.3877  0.0
1.3363  2.3874  0.0
1.3397  2.3871  0.0
1.3432  2.3869  0.0
1.3466  2.3869  0.0
1.3500  2.3870  0.0
1.3535  2.3873  0.0
1.3569  2.3877  0.0
1.3604  2.3882  0.0
1.3638  2.3888  0.0
1.3672  2.3893  0.0
1.3707  2.3898  0.0
1.3741  2.3901  0.0
1.3776  2.3902  0.0
1.3810  2.3901  0.0
1.3844  2.3898  0.0
1.3879  2.3894  0.0
1.3913  2.3888  0.0
1.3948  2.3881  0.0
1.3982  2.3875  0.0
1.4017  2.3870  0.0
1.4051  2.3869  0.0
1.4086  2.3870  0.0
1.4120  2.3875  0.0
1.4155  2.3884  0.0
1.4189  2.3895  0.0
1.4224  2.3908  0.0
1.4258  2.3922  0.0
1.4292  2.3937  0.0
1.4327  2.3949  0.0
1.4361  2.3956  0.0
1.4396  2.3957  0.0
1.4430  2.3953  0.0
1.4465  2.3942  0.0
1.4500  2.3925  0.0
1.4534  2.3902  0.0
1.4569  2.3875  0.0
1.4603  2.3844  0.0
1.4638  2.3811  0.0
1.4672  2.3779  0.0
1.4707  2.3751  0.0
1.4741  2.3728  0.0
1.4776  2.3711  0.0
1.4810  2.3700  0.0
1.4845  2.3695  0.0
1.4879  2.3698  0.0
1.4914  2.3707  0.0
1.4949  2.3722  0.0
1.4983  2.3744  0.0
